Repository: hc3413/Electronic_properties_of_thin_films

# Electronic Properties of Thin Films Analysis

This repository contains Python-based analysis tools for electronic transport measurements of thin films, including resistivity, Hall effect, and mobility characterization using both Hall Bar and Van der Pauw geometries.

## Overview

The analysis suite processes data from Physical Property Measurement System (PPMS) measurements to extract fundamental electronic transport properties:
- **Resistivity** (temperature and magnetic field dependent)
- **Hall coefficient** and **charge carrier density**
- **Mobility** (charge carrier mobility)
- **Transport mechanism analysis** (Variable Range Hopping, Small Polaron models)

## Analysis Methods

### Van der Pauw (VDP) Method

The Van der Pauw method enables resistivity and Hall effect measurements on arbitrarily shaped thin film samples using four electrical contacts placed at the sample periphery.

#### VDP Resistivity Analysis (`Functions_VDP.py`)

**Methodology:**
- Uses four measurement configurations (indices 2,3,4,5) grouped into two orthogonal pairs
- Solves the Van der Pauw transcendental equation: exp(-π*R_A/R_s) + exp(-π*R_B/R_s) = 1
- Provides robust measurements through configuration averaging and error propagation

**Key Features:**
- Self-consistent multi-configuration measurements
- Uncertainty quantification through error propagation
- Quality assessment via R² values from linear regression
- Temperature and magnetic field dependent analysis

#### VDP Hall Effect Analysis

**Methodology:**
- Two complementary Hall configurations for independent measurement validation
- Linear regression of Hall resistivity vs magnetic field to extract Hall coefficient
- Single-band model for charge carrier density: n = 1/(R_H × e)
- Mobility calculation: μ = R_H/ρ_xx

**Physical Output:**
- Hall coefficient with sign indicating carrier type (positive=holes, negative=electrons)
- Charge carrier density: sheet density (cm⁻²) for a 2D sheet (`film_thickness = 1`), volume density (cm⁻³) for a film
- Mobility (cm²/V·s) with uncertainty quantification

### Hall Bar Method

The Hall Bar geometry uses a dedicated sample design with current contacts at the ends and voltage contacts along the sides for precise longitudinal and transverse measurements.

#### Hall Bar Resistivity Analysis (`Functions_HallBar.py`)

**Dual-Stage Regression Methodology:**
1. **Stage 1 (I-V Analysis):** Linear regression on current-voltage data for each temperature/field point to extract resistance with quality assessment (R²)
2. **Stage 2 (Field Dependence):** Analysis of resistance vs magnetic field to extract zero-field resistivity and magnetoresistance

**Advantages:**
- Eliminates contact resistance effects through four-point measurements
- Separates longitudinal (ρ_xx) and transverse (ρ_xy) components
- Direct geometric factor calculation from sample dimensions

#### Hall Bar Hall Effect Analysis

**Direct Hall Measurement:**
- Uses dedicated Hall voltage contacts perpendicular to current flow
- Linear regression of Hall voltage vs magnetic field
- Integrated analysis with resistivity data for mobility calculation

## Transport Model Fitting (`Analysis_Fitting.ipynb`)

### Variable Range Hopping (VRH)
- Fits ln(ρ) vs T^(-1/4) for 2D Mott VRH
- Extracts localization length and density of states at Fermi level
- Includes R² and RMSE fit quality metrics

## Quality Control and Data Processing

**Measurement Validation:**
- R² values from linear regression assess data linearity
- Multi-configuration comparison for consistency checking
- Statistical outlier detection and filtering options

**Error Analysis:**
- Propagated uncertainties throughout analysis chain
- Monte Carlo error propagation for complex calculations
- Uncertainty quantification in all derived parameters

### Data Analysis Workflow
1. Import PPMS data using `Class_Import.py`
2. Process resistivity using appropriate geometry functions
3. Analyze Hall effect for carrier properties
4. Apply transport model fitting for mechanism identification
5. Generate publication figures with error analysis

## Output Data Format

Units depend on `film_thickness`. A real thickness in metres gives film quantities; `film_thickness = 1` is the sentinel for a 2D sheet and gives sheet quantities.

**Resistivity Data:**
- Temperature (K), Magnetic Field (T)
- ρ_xx (Ω·m) with uncertainty, or R_s (Ω/sq) for a 2D sheet
- Configuration-specific values for validation

**Hall Data:**
- Hall coefficient (m³/C) with uncertainty, or m²/C (Ω/T) for a 2D sheet
- Charge carrier density n (cm⁻³), or sheet density n_s = n·t (cm⁻²) for a 2D sheet
- Mobility (cm²/V·s) with uncertainty, independent of `film_thickness`
- R² values for fit quality assessment

**Transport Fitting:**
- Model parameters with confidence intervals
- Fit quality metrics (R², RMSE)
- Excel export for further analysis

File: Data/JT029_SrRuO3_171024_Combined_fullrange.txt (part 1 of 8)
User: Horatio
 Sample name: JT029_SrRuO3_171024
 Remarks: First proper test with optimised program. 
 Dataset from date: Thursday, October 17, 2024 2:28 PM 
 
Temp	 Field	 Source (A)	 Source (V)	 Sense (V)	 
 
4.9985 	 -0.199797 	 -1E-5 	 -0.0118 	 -9.594898E-6 	 0 	 0 	 
4.9985 	 -0.199797 	 -1E-5 	 -0.0118 	 0.000112 	 1 	 0 	 
4.9985 	 -0.199797 	 -1E-5 	 -0.0118 	 -0.000673 	 2 	 0 	 
4.9985 	 -0.199797 	 -1E-5 	 -0.0118 	 -0.000667 	 3 	 0 	 
4.9985 	 -0.199797 	 -1E-5 	 -0.0118 	 -0.000541 	 4 	 0 	 
4.9985 	 -0.199797 	 -1E-5 	 -0.0118 	 -0.000797 	 5 	 0 	 
4.9985 	 -0.199797 	 -5E-6 	 -0.0059 	 -7.218717E-6 	 0 	 0 	 
4.9985 	 -0.199797 	 -5E-6 	 -0.0059 	 0.00012 	 1 	 0 	 
4.9985 	 -0.199797 	 -5E-6 	 -0.0059 	 -0.000339 	 2 	 0 	 
4.9985 	 -0.199797 	 -5E-6 	 -0.0059 	 -0.000335 	 3 	 0 	 
4.9985 	 -0.199797 	 -5E-6 	 -0.0059 	 -0.000206 	 4 	 0 	 
4.9985 	 -0.199797 	 -5E-6 	 -0.0059 	 -0.000465 	 5 	 0 	 
4.9985 	 -0.199797 	 0 	 -1E-5 	 -4.400195E-6 	 0 	 0 	 
4.9985 	 -0.199797 	 0 	 -1E-5 	 0.000128 	 1 	 0 	 
4.9985 	 -0.199797 	 0 	 -1E-5 	 -4.296366E-6 	 2 	 0 	 
4.9985 	 -0.199797 	 0 	 -1E-5 	 -3.339725E-6 	 3 	 0 	 
4.9985 	 -0.199797 	 0 	 -1E-5 	 0.000129 	 4 	 0 	 
4.9985 	 -0.199797 	 0 	 -1E-5 	 -0.000134 	 5 	 0 	 
4.9985 	 -0.199797 	 5E-6 	 0.0059 	 -2.173516E-6 	 0 	 0 	 
4.9985 	 -0.199797 	 5E-6 	 0.0059 	 0.000136 	 1 	 0 	 
4.9985 	 -0.199797 	 5E-6 	 0.0059 	 0.00033 	 2 	 0 	 
4.9985 	 -0.199797 	 5E-6 	 0.0059 	 0.000328 	 3 	 0 	 
4.9985 	 -0.199797 	 5E-6 	 0.0059 	 0.000463 	 4 	 0 	 
4.9985 	 -0.199797 	 5E-6 	 0.0059 	 0.000198 	 5 	 0 	 
4.9985 	 -0.199797 	 1E-5 	 0.01183 	 2.286598E-7 	 0 	 0 	 
4.9985 	 -0.199797 	 1E-5 	 0.01183 	 0.000145 	 1 	 0 	 
4.9985 	 -0.199797 	 1E-5 	 0.01183 	 0.000664 	 2 	 0 	 
4.9985 	 -0.199797 	 1E-5 	 0.01183 	 0.00066 	 3 	 0 	 
4.9985 	 -0.199797 	 1E-5 	 0.01183 	 0.000798 	 4 	 0 	 
4.9985 	 -0.199797 	 1E-5 	 0.01183 	 0.00053 	 5 	 0 	 
4.9996 	 19999.792969 	 -1E-5 	 -0.01182 	 9.764521E-6 	 0 	 0 	 
4.9996 	 19999.792969 	 -1E-5 	 -0.01182 	 0.000133 	 1 	 0 	 
4.9996 	 19999.792969 	 -1E-5 	 -0.01182 	 -0.000674 	 2 	 0 	 
4.9996 	 19999.792969 	 -1E-5 	 -0.01182 	 -0.000668 	 3 	 0 	 
4.9996 	 19999.792969 	 -1E-5 	 -0.01182 	 -0.00054 	 4 	 0 	 
4.9996 	 19999.792969 	 -1E-5 	 -0.01182 	 -0.000798 	 5 	 0 	 
4.9996 	 19999.792969 	 -5E-6 	 -0.00589 	 3.432099E-6 	 0 	 0 	 
4.9996 	 19999.792969 	 -5E-6 	 -0.00589 	 0.000131 	 1 	 0 	 
4.9996 	 19999.792969 	 -5E-6 	 -0.00589 	 -0.000339 	 2 	 0 	 
4.9996 	 19999.792969 	 -5E-6 	 -0.00589 	 -0.000336 	 3 	 0 	 
4.9996 	 19999.792969 	 -5E-6 	 -0.00589 	 -0.000206 	 4 	 0 	 
4.9996 	 19999.792969 	 -5E-6 	 -0.00589 	 -0.000466 	 5 	 0 	 
4.9996 	 19999.792969 	 0 	 -1E-5 	 -4.651031E-6 	 0 	 0 	 
4.9996 	 19999.792969 	 0 	 -1E-5 	 0.000128 	 1 	 0 	 
4.9996 	 19999.792969 	 0 	 -1E-5 	 -4.217649E-6 	 2 	 0 	 
4.9996 	 19999.792969 	 0 	 -1E-5 	 -3.707901E-6 	 3 	 0 	 
4.9996 	 19999.792969 	 0 	 -1E-5 	 0.000129 	 4 	 0 	 
4.9996 	 19999.792969 	 0 	 -1E-5 	 -0.000134 	 5 	 0 	 
4.9996 	 19999.792969 	 5E-6 	 0.0059 	 -1.320749E-5 	 0 	 0 	 
4.9996 	 19999.792969 	 5E-6 	 0.0059 	 0.000125 	 1 	 0 	 
4.9996 	 19999.792969 	 5E-6 	 0.0059 	 0.00033 	 2 	 0 	 
4.9996 	 19999.792969 	 5E-6 	 0.0059 	 0.000328 	 3 	 0 	 
4.9996 	 19999.792969 	 5E-6 	 0.0059 	 0.000463 	 4 	 0 	 
4.9996 	 19999.792969 	 5E-6 	 0.0059 	 0.000198 	 5 	 0 	 
4.9996 	 19999.792969 	 1E-5 	 0.01181 	 -2.135626E-5 	 0 	 0 	 
4.9996 	 19999.792969 	 1E-5 	 0.01181 	 0.000122 	 1 	 0 	 
4.9996 	 19999.792969 	 1E-5 	 0.01181 	 0.000665 	 2 	 0 	 
4.9996 	 19999.792969 	 1E-5 	 0.01181 	 0.00066 	 3 	 0 	 
4.9996 	 19999.792969 	 1E-5 	 0.01181 	 0.000797 	 4 	 0 	 
4.9996 	 19999.792969 	 1E-5 	 0.01181 	 0.00053 	 5 	 0 	 
5.0008 	 39999.574219 	 -1E-5 	 -0.01174 	 1.554945E-5 	 0 	 0 	 
5.0008 	 39999.574219 	 -1E-5 	 -0.01174 	 0.000137 	 1 	 0 	 
5.0008 	 39999.574219 	 -1E-5 	 -0.01174 	 -0.000668 	 2 	 0 	 
5.0008 	 39999.574219 	 -1E-5 	 -0.01174 	 -0.000662 	 3 	 0 	 
5.0008 	 39999.574219 	 -1E-5 	 -0.01174 	 -0.000536 	 4 	 0 	 
5.0008 	 39999.574219 	 -1E-5 	 -0.01174 	 -0.000792 	 5 	 0 	 
5.0008 	 39999.574219 	 -5E-6 	 -0.00587 	 5.566698E-6 	 0 	 0 	 
5.0008 	 39999.574219 	 -5E-6 	 -0.00587 	 0.000132 	 1 	 0 	 
5.0008 	 39999.574219 	 -5E-6 	 -0.00587 	 -0.000336 	 2 	 0 	 
5.0008 	 39999.574219 	 -5E-6 	 -0.00587 	 -0.000333 	 3 	 0 	 
5.0008 	 39999.574219 	 -5E-6 	 -0.00587 	 -0.000204 	 4 	 0 	 
5.0008 	 39999.574219 	 -5E-6 	 -0.00587 	 -0.000463 	 5 	 0 	 
5.0008 	 39999.574219 	 0 	 -1E-5 	 -4.800533E-6 	 0 	 0 	 
5.0008 	 39999.574219 	 0 	 -1E-5 	 0.000128 	 1 	 0 	 
5.0008 	 39999.574219 	 0 	 -1E-5 	 -4.412972E-6 	 2 	 0 	 
5.0008 	 39999.574219 	 0 	 -1E-5 	 -3.860488E-6 	 3 	 0 	 
5.0008 	 39999.574219 	 0 	 -1E-5 	 0.000128 	 4 	 0 	 
5.0008 	 39999.574219 	 0 	 -1E-5 	 -0.000133 	 5 	 0 	 
5.0008 	 39999.574219 	 5E-6 	 0.00586 	 -1.49253E-5 	 0 	 0 	 
5.0008 	 39999.574219 	 5E-6 	 0.00586 	 0.000123 	 1 	 0 	 
5.0008 	 39999.574219 	 5E-6 	 0.00586 	 0.000328 	 2 	 0 	 
5.0008 	 39999.574219 	 5E-6 	 0.00586 	 0.000325 	 3 	 0 	 
5.0008 	 39999.574219 	 5E-6 	 0.00586 	 0.00046 	 4 	 0 	 
5.0008 	 39999.574219 	 5E-6 	 0.00586 	 0.000196 	 5 	 0 	 
5.0008 	 39999.574219 	 1E-5 	 0.01173 	 -2.518004E-5 	 0 	 0 	 
5.0008 	 39999.574219 	 1E-5 	 0.01173 	 0.000119 	 1 	 0 	 
5.0008 	 39999.574219 	 1E-5 	 0.01173 	 0.00066 	 2 	 0 	 
5.0008 	 39999.574219 	 1E-5 	 0.01173 	 0.000655 	 3 	 0 	 
5.0008 	 39999.574219 	 1E-5 	 0.01173 	 0.000792 	 4 	 0 	 
5.0008 	 39999.574219 	 1E-5 	 0.01173 	 0.000525 	 5 	 0 	 
4.9985 	 59999.566406 	 -1E-5 	 -0.01166 	 1.596315E-5 	 0 	 0 	 
4.9985 	 59999.566406 	 -1E-5 	 -0.01166 	 0.000137 	 1 	 0 	 
4.9985 	 59999.566406 	 -1E-5 	 -0.01166 	 -0.000666 	 2 	 0 	 
4.9985 	 59999.566406 	 -1E-5 	 -0.01166 	 -0.00066 	 3 	 0 	 
4.9985 	 59999.566406 	 -1E-5 	 -0.01166 	 -0.000534 	 4 	 0 	 
4.9985 	 59999.566406 	 -1E-5 	 -0.01166 	 -0.000789 	 5 	 0 	 
4.9985 	 59999.566406 	 -5E-6 	 -0.00582 	 5.617217E-6 	 0 	 0 	 
4.9985 	 59999.566406 	 -5E-6 	 -0.00582 	 0.000132 	 1 	 0 	 
4.9985 	 59999.566406 	 -5E-6 	 -0.00582 	 -0.000335 	 2 	 0 	 
4.9985 	 59999.566406 	 -5E-6 	 -0.00582 	 -0.000332 	 3 	 0 	 
4.9985 	 59999.566406 	 -5E-6 	 -0.00582 	 -0.000203 	 4 	 0 	 
4.9985 	 59999.566406 	 -5E-6 	 -0.00582 	 -0.000461 	 5 	 0 	 
4.9985 	 59999.566406 	 0 	 -1E-5 	 -4.939609E-6 	 0 	 0 	 
4.9985 	 59999.566406 	 0 	 -1E-5 	 0.000127 	 1 	 0 	 
4.9985 	 59999.566406 	 0 	 -1E-5 	 -4.349969E-6 	 2 	 0 	 
4.9985 	 59999.566406 	 0 	 -1E-5 	 -4.056398E-6 	 3 	 0 	 
4.9985 	 59999.566406 	 0 	 -1E-5 	 0.000128 	 4 	 0 	 
4.9985 	 59999.566406 	 0 	 -1E-5 	 -0.000133 	 5 	 0 	 
4.9985 	 59999.566406 	 5E-6 	 0.00584 	 -1.510887E-5 	 0 	 0 	 
4.9985 	 59999.566406 	 5E-6 	 0.00584 	 0.000123 	 1 	 0 	 
4.9985 	 59999.566406 	 5E-6 	 0.00584 	 0.000327 	 2 	 0 	 
4.9985 	 59999.566406 	 5E-6 	 0.00584 	 0.000324 	 3 	 0 	 
4.9985 	 59999.566406 	 5E-6 	 0.00584 	 0.000459 	 4 	 0 	 
4.9985 	 59999.566406 	 5E-6 	 0.00584 	 0.000195 	 5 	 0 	 
4.9985 	 59999.566406 	 1E-5 	 0.01169 	 -2.555232E-5 	 0 	 0 	 
4.9985 	 59999.566406 	 1E-5 	 0.01169 	 0.000118 	 1 	 0 	 
4.9985 	 59999.566406 	 1E-5 	 0.01169 	 0.000657 	 2 	 0 	 
4.9985 	 59999.566406 	 1E-5 	 0.01169 	 0.000652 	 3 	 0 	 
4.9985 	 59999.566406 	 1E-5 	 0.01169 	 0.00079 	 4 	 0 	 
4.9985 	 59999.566406 	 1E-5 	 0.01169 	 0.000523 	 5 	 0 	 
5.0019 	 79999.773437 	 -1E-5 	 -0.01164 	 1.564065E-5 	 0 	 0 	 
5.0019 	 79999.773437 	 -1E-5 	 -0.01164 	 0.000137 	 1 	 0 	 
5.0019 	 79999.773437 	 -1E-5 	 -0.01164 	 -0.000664 	 2 	 0 	 
5.0019 	 79999.773437 	 -1E-5 	 -0.01164 	 -0.000658 	 3 	 0 	 
5.0019 	 79999.773437 	 -1E-5 	 -0.01164 	 -0.000531 	 4 	 0 	 
5.0019 	 79999.773437 	 -1E-5 	 -0.01164 	 -0.000787 	 5 	 0 	 
5.0019 	 79999.773437 	 -5E-6 	 -0.00581 	 5.538501E-6 	 0 	 0 	 
5.0019 	 79999.773437 	 -5E-6 	 -0.00581 	 0.000132 	 1 	 0 	 
5.0019 	 79999.773437 	 -5E-6 	 -0.00581 	 -0.000334 	 2 	 0 	 
5.0019 	 79999.773437 	 -5E-6 	 -0.00581 	 -0.000331 	 3 	 0 	 
5.0019 	 79999.773437 	 -5E-6 	 -0.00581 	 -0.000202 	 4 	 0 	 
5.0019 	 79999.773437 	 -5E-6 	 -0.00581 	 -0.00046 	 5 	 0 	 
5.0019 	 79999.773437 	 0 	 -1E-5 	 -4.817128E-6 	 0 	 0 	 
5.0019 	 79999.773437 	 0 	 -1E-5 	 0.000127 	 1 	 0 	 
5.0019 	 79999.773437 	 0 	 -1E-5 	 -4.304883E-6 	 2 	 0 	 
5.0019 	 79999.773437 	 0 	 -1E-5 	 -3.814961E-6 	 3 	 0 	 
5.0019 	 79999.773437 	 0 	 -1E-5 	 0.000128 	 4 	 0 	 
5.0019 	 79999.773437 	 0 	 -1E-5 	 -0.000133 	 5 	 0 	 
5.0019 	 79999.773437 	 5E-6 	 0.00583 	 -1.507319E-5 	 0 	 0 	 
5.0019 	 79999.773437 	 5E-6 	 0.00583 	 0.000123 	 1 	 0 	 
5.0019 	 79999.773437 	 5E-6 	 0.00583 	 0.000325 	 2 	 0 	 
5.0019 	 79999.773437 	 5E-6 	 0.00583 	 0.000323 	 3 	 0 	 
5.0019 	 79999.773437 	 5E-6 	 0.00583 	 0.000457 	 4 	 0 	 
5.0019 	 79999.773437 	 5E-6 	 0.00583 	 0.000194 	 5 	 0 	 
5.0019 	 79999.773437 	 1E-5 	 0.01166 	 -2.559976E-5 	 0 	 0 	 
5.0019 	 79999.773437 	 1E-5 	 0.01166 	 0.000118 	 1 	 0 	 
5.0019 	 79999.773437 	 1E-5 	 0.01166 	 0.000655 	 2 	 0 	 
5.0019 	 79999.773437 	 1E-5 	 0.01166 	 0.00065 	 3 	 0 	 
5.0019 	 79999.773437 	 1E-5 	 0.01166 	 0.000787 	 4 	 0 	 
5.0019 	 79999.773437 	 1E-5 	 0.01166 	 0.000521 	 5 	 0 	 
5.0031 	 -79999.640625 	 -1E-5 	 -0.01165 	 -1.45887E-5 	 0 	 0 	 
5.0031 	 -79999.640625 	 -1E-5 	 -0.01165 	 0.000105 	 1 	 0 	 
5.0031 	 -79999.640625 	 -1E-5 	 -0.01165 	 -0.000664 	 2 	 0 	 
5.0031 	 -79999.640625 	 -1E-5 	 -0.01165 	 -0.000658 	 3 	 0 	 
5.0031 	 -79999.640625 	 -1E-5 	 -0.01165 	 -0.000533 	 4 	 0 	 
5.0031 	 -79999.640625 	 -1E-5 	 -0.01165 	 -0.000785 	 5 	 0 	 
5.0031 	 -79999.640625 	 -5E-6 	 -0.00582 	 -9.80476E-6 	 0 	 0 	 
5.0031 	 -79999.640625 	 -5E-6 	 -0.00582 	 0.000115 	 1 	 0 	 
5.0031 	 -79999.640625 	 -5E-6 	 -0.00582 	 -0.000334 	 2 	 0 	 
5.0031 	 -79999.640625 	 -5E-6 	 -0.00582 	 -0.000331 	 3 	 0 	 
5.0031 	 -79999.640625 	 -5E-6 	 -0.00582 	 -0.000203 	 4 	 0 	 
5.0031 	 -79999.640625 	 -5E-6 	 -0.00582 	 -0.000458 	 5 	 0 	 
5.0031 	 -79999.640625 	 0 	 -1E-5 	 -5.096161E-6 	 0 	 0 	 
5.0031 	 -79999.640625 	 0 	 -1E-5 	 0.000126 	 1 	 0 	 
5.0031 	 -79999.640625 	 0 	 -1E-5 	 -4.613581E-6 	 2 	 0 	 
5.0031 	 -79999.640625 	 0 	 -1E-5 	 -3.67192E-6 	 3 	 0 	 
5.0031 	 -79999.640625 	 0 	 -1E-5 	 0.000126 	 4 	 0 	 
5.0031 	 -79999.640625 	 0 	 -1E-5 	 -0.000131 	 5 	 0 	 
5.0031 	 -79999.640625 	 5E-6 	 0.00582 	 -5.147415E-7 	 0 	 0 	 
5.0031 	 -79999.640625 	 5E-6 	 0.00582 	 0.000137 	 1 	 0 	 
5.0031 	 -79999.640625 	 5E-6 	 0.00582 	 0.000325 	 2 	 0 	 
5.0031 	 -79999.640625 	 5E-6 	 0.00582 	 0.000324 	 3 	 0 	 
5.0031 	 -79999.640625 	 5E-6 	 0.00582 	 0.000456 	 4 	 0 	 
5.0031 	 -79999.640625 	 5E-6 	 0.00582 	 0.000195 	 5 	 0 	 
5.0031 	 -79999.640625 	 1E-5 	 0.01164 	 4.33822E-6 	 0 	 0 	 
5.0031 	 -79999.640625 	 1E-5 	 0.01164 	 0.000147 	 1 	 0 	 
5.0031 	 -79999.640625 	 1E-5 	 0.01164 	 0.000655 	 2 	 0 	 
5.0031 	 -79999.640625 	 1E-5 	 0.01164 	 0.000651 	 3 	 0 	 
5.0031 	 -79999.640625 	 1E-5 	 0.01164 	 0.000786 	 4 	 0 	 
5.0031 	 -79999.640625 	 1E-5 	 0.01164 	 0.000522 	 5 	 0 	 
4.9985 	 -60000.351562 	 -1E-5 	 -0.01167 	 -1.447694E-5 	 0 	 0 	 
4.9985 	 -60000.351562 	 -1E-5 	 -0.01167 	 0.000104 	 1 	 0 	 
4.9985 	 -60000.351562 	 -1E-5 	 -0.01167 	 -0.000666 	 2 	 0 	 
4.9985 	 -60000.351562 	 -1E-5 	 -0.01167 	 -0.00066 	 3 	 0 	 
4.9985 	 -60000.351562 	 -1E-5 	 -0.01167 	 -0.000536 	 4 	 0 	 
4.9985 	 -60000.351562 	 -1E-5 	 -0.01167 	 -0.000787 	 5 	 0 	 
4.9985 	 -60000.351562 	 -5E-6 	 -0.00583 	 -9.901981E-6 	 0 	 0 	 
4.9985 	 -60000.351562 	 -5E-6 	 -0.00583 	 0.000115 	 1 	 0 	 
4.9985 	 -60000.351562 	 -5E-6 	 -0.00583 	 -0.000335 	 2 	 0 	 
4.9985 	 -60000.351562 	 -5E-6 	 -0.00583 	 -0.000332 	 3 	 0 	 
4.9985 	 -60000.351562 	 -5E-6 	 -0.00583 	 -0.000205 	 4 	 0 	 
4.9985 	 -60000.351562 	 -5E-6 	 -0.00583 	 -0.000459 	 5 	 0 	 
4.9985 	 -60000.351562 	 0 	 -1E-5 	 -4.891586E-6 	 0 	 0 	 
4.9985 	 -60000.351562 	 0 	 -1E-5 	 0.000126 	 1 	 0 	 
4.9985 	 -60000.351562 	 0 	 -1E-5 	 -4.418552E-6 	 2 	 0 	 
4.9985 	 -60000.351562 	 0 	 -1E-5 	 -4.290638E-6 	 3 	 0 	 
4.9985 	 -60000.351562 	 0 	 -1E-5 	 0.000127 	 4 	 0 	 
4.9985 	 -60000.351562 	 0 	 -1E-5 	 -0.000131 	 5 	 0 	 
4.9985 	 -60000.351562 	 5E-6 	 0.00583 	 -2.968024E-7 	 0 	 0 	 
4.9985 	 -60000.351562 	 5E-6 	 0.00583 	 0.000136 	 1 	 0 	 
4.9985 	 -60000.351562 	 5E-6 	 0.00583 	 0.000326 	 2 	 0 	 
4.9985 	 -60000.351562 	 5E-6 	 0.00583 	 0.000324 	 3 	 0 	 
4.9985 	 -60000.351562 	 5E-6 	 0.00583 	 0.000457 	 4 	 0 	 
4.9985 	 -60000.351562 	 5E-6 	 0.00583 	 0.000197 	 5 	 0 	 
4.9985 	 -60000.351562 	 1E-5 	 0.01168 	 4.397698E-6 	 0 	 0 	 
4.9985 	 -60000.351562 	 1E-5 	 0.01168 	 0.000147 	 1 	 0 	 
4.9985 	 -60000.351562 	 1E-5 	 0.01168 	 0.000657 	 2 	 0 	 
4.9985 	 -60000.351562 	 1E-5 	 0.01168 	 0.000653 	 3 	 0 	 
4.9985 	 -60000.351562 	 1E-5 	 0.01168 	 0.000788 	 4 	 0 	 
4.9985 	 -60000.351562 	 1E-5 	 0.01168 	 0.000525 	 5 	 0 	 
4.9985 	 -40000.382812 	 -1E-5 	 -0.01171 	 -1.464539E-5 	 0 	 0 	 
4.9985 	 -40000.382812 	 -1E-5 	 -0.01171 	 0.000105 	 1 	 0 	 
4.9985 	 -40000.382812 	 -1E-5 	 -0.01171 	 -0.000668 	 2 	 0 	 
4.9985 	 -40000.382812 	 -1E-5 	 -0.01171 	 -0.000663 	 3 	 0 	 
4.9985 	 -40000.382812 	 -1E-5 	 -0.01171 	 -0.000538 	 4 	 0 	 
4.9985 	 -40000.382812 	 -1E-5 	 -0.01171 	 -0.000789 	 5 	 0 	 
4.9985 	 -40000.382812 	 -5E-6 	 -0.00586 	 -9.727953E-6 	 0 	 0 	 
4.9985 	 -40000.382812 	 -5E-6 	 -0.00586 	 0.000115 	 1 	 0 	 
4.9985 	 -40000.382812 	 -5E-6 	 -0.00586 	 -0.000336 	 2 	 0 	 
4.9985 	 -40000.382812 	 -5E-6 	 -0.00586 	 -0.000334 	 3 	 0 	 
4.9985 	 -40000.382812 	 -5E-6 	 -0.00586 	 -0.000206 	 4 	 0 	 
4.9985 	 -40000.382812 	 -5E-6 	 -0.00586 	 -0.00046 	 5 	 0 	 
4.9985 	 -40000.382812 	 0 	 -2E-5 	 -5.162101E-6 	 0 	 0 	 
4.9985 	 -40000.382812 	 0 	 -2E-5 	 0.000126 	 1 	 0 	 
4.9985 	 -40000.382812 	 0 	 -2E-5 	 -4.246874E-6 	 2 	 0 	 
4.9985 	 -40000.382812 	 0 	 -2E-5 	 -4.064916E-6 	 3 	 0 	 
4.9985 	 -40000.382812 	 0 	 -2E-5 	 0.000126 	 4 	 0 	 
4.9985 	 -40000.382812 	 0 	 -2E-5 	 -0.000131 	 5 	 0 	 
4.9985 	 -40000.382812 	 5E-6 	 0.00585 	 -3.038517E-7 	 0 	 0 	 
4.9985 	 -40000.382812 	 5E-6 	 0.00585 	 0.000135 	 1 	 0 	 
4.9985 	 -40000.382812 	 5E-6 	 0.00585 	 0.000327 	 2 	 0 	 
4.9985 	 -40000.382812 	 5E-6 	 0.00585 	 0.000326 	 3 	 0 	 
4.9985 	 -40000.382812 	 5E-6 	 0.00585 	 0.000458 	 4 	 0 	 
4.9985 	 -40000.382812 	 5E-6 	 0.00585 	 0.000198 	 5 	 0 	 
4.9985 	 -40000.382812 	 1E-5 	 0.01172 	 4.266113E-6 	 0 	 0 	 
4.9985 	 -40000.382812 	 1E-5 	 0.01172 	 0.000146 	 1 	 0 	 
4.9985 	 -40000.382812 	 1E-5 	 0.01172 	 0.000659 	 2 	 0 	 
4.9985 	 -40000.382812 	 1E-5 	 0.01172 	 0.000655 	 3 	 0 	 
4.9985 	 -40000.382812 	 1E-5 	 0.01172 	 0.00079 	 4 	 0 	 
4.9985 	 -40000.382812 	 1E-5 	 0.01172 	 0.000527 	 5 	 0 	 
4.9996 	 -20000.521484 	 -1E-5 	 -0.01175 	 -1.353557E-5 	 0 	 0 	 
4.9996 	 -20000.521484 	 -1E-5 	 -0.01175 	 0.000106 	 1 	 0 	 
4.9996 	 -20000.521484 	 -1E-5 	 -0.01175 	 -0.00067 	 2 	 0 	 
4.9996 	 -20000.521484 	 -1E-5 	 -0.01175 	 -0.000665 	 3 	 0 	 
4.9996 	 -20000.521484 	 -1E-5 	 -0.01175 	 -0.00054 	 4 	 0 	 
4.9996 	 -20000.521484 	 -1E-5 	 -0.01175 	 -0.000792 	 5 	 0 	 
4.9996 	 -20000.521484 	 -5E-6 	 -0.00587 	 -9.064737E-6 	 0 	 0 	 
4.9996 	 -20000.521484 	 -5E-6 	 -0.00587 	 0.000115 	 1 	 0 	 
4.9996 	 -20000.521484 	 -5E-6 	 -0.00587 	 -0.000337 	 2 	 0 	 
4.9996 	 -20000.521484 	 -5E-6 	 -0.00587 	 -0.000335 	 3 	 0 	 
4.9996 	 -20000.521484 	 -5E-6 	 -0.00587 	 -0.000207 	 4 	 0 	 
4.9996 	 -20000.521484 	 -5E-6 	 -0.00587 	 -0.000461 	 5 	 0 	 
4.9996 	 -20000.521484 	 0 	 -1E-5 	 -5.003346E-6 	 0 	 0 	 
4.9996 	 -20000.521484 	 0 	 -1E-5 	 0.000125 	 1 	 0 	 
4.9996 	 -20000.521484 	 0 	 -1E-5 	 -4.481849E-6 	 2 	 0 	 
4.9996 	 -20000.521484 	 0 	 -1E-5 	 -4.118225E-6 	 3 	 0 	 
4.9996 	 -20000.521484 	 0 	 -1E-5 	 0.000126 	 4 	 0 	 
4.9996 	 -20000.521484 	 0 	 -1E-5 	 -0.000131 	 5 	 0 	 
4.9996 	 -20000.521484 	 5E-6 	 0.00588 	 -5.292805E-7 	 0 	 0 	 
4.9996 	 -20000.521484 	 5E-6 	 0.00588 	 0.000135 	 1 	 0 	 
4.9996 	 -20000.521484 	 5E-6 	 0.00588 	 0.000329 	 2 	 0 	 
4.9996 	 -20000.521484 	 5E-6 	 0.00588 	 0.000327 	 3 	 0 	 
4.9996 	 -20000.521484 	 5E-6 	 0.00588 	 0.000459 	 4 	 0 	 
4.9996 	 -20000.521484 	 5E-6 	 0.00588 	 0.000199 	 5 	 0 	 
4.9996 	 -20000.521484 	 1E-5 	 0.01177 	 3.608477E-6 	 0 	 0 	 
4.9996 	 -20000.521484 	 1E-5 	 0.01177 	 0.000145 	 1 	 0 	 
4.9996 	 -20000.521484 	 1E-5 	 0.01177 	 0.000662 	 2 	 0 	 
4.9996 	 -20000.521484 	 1E-5 	 0.01177 	 0.000658 	 3 	 0 	 
4.9996 	 -20000.521484 	 1E-5 	 0.01177 	 0.000793 	 4 	 0 	 
4.9996 	 -20000.521484 	 1E-5 	 0.01177 	 0.00053 	 5 	 0 	 
4.9996 	 -0.271154 	 -1E-5 	 -0.0118 	 -1.118671E-5 	 0 	 0 	 
4.9996 	 -0.271154 	 -1E-5 	 -0.0118 	 0.000109 	 1 	 0 	 
4.9996 	 -0.271154 	 -1E-5 	 -0.0118 	 -0.000673 	 2 	 0 	 
4.9996 	 -0.271154 	 -1E-5 	 -0.0118 	 -0.000668 	 3 	 0 	 
4.9996 	 -0.271154 	 -1E-5 	 -0.0118 	 -0.000543 	 4 	 0 	 
4.9996 	 -0.271154 	 -1E-5 	 -0.0118 	 -0.000794 	 5 	 0 	 
4.9996 	 -0.271154 	 -5E-6 	 -0.0059 	 -8.023505E-6 	 0 	 0 	 
4.9996 	 -0.271154 	 -5E-6 	 -0.0059 	 0.000117 	 1 	 0 	 
4.9996 	 -0.271154 	 -5E-6 	 -0.0059 	 -0.000339 	 2 	 0 	 
4.9996 	 -0.271154 	 -5E-6 	 -0.0059 	 -0.000336 	 3 	 0 	 
4.9996 	 -0.271154 	 -5E-6 	 -0.0059 	 -0.000209 	 4 	 0 	 
4.9996 	 -0.271154 	 -5E-6 	 -0.0059 	 -0.000462 	 5 	 0 	 
4.9996 	 -0.271154 	 0 	 -1E-5 	 -5.194997E-6 	 0 	 0 	 
4.9996 	 -0.271154 	 0 	 -1E-5 	 0.000125 	 1 	 0 	 
4.9996 	 -0.271154 	 0 	 -1E-5 	 -4.730335E-6 	 2 	 0 	 
4.9996 	 -0.271154 	 0 	 -1E-5 	 -4.299156E-6 	 3 	 0 	 
4.9996 	 -0.271154 	 0 	 -1E-5 	 0.000126 	 4 	 0 	 
4.9996 	 -0.271154 	 0 	 -1E-5 	 -0.00013 	 5 	 0 	 
4.9996 	 -0.271154 	 5E-6 	 0.00589 	 -2.139885E-6 	 0 	 0 	 
4.9996 	 -0.271154 	 5E-6 	 0.00589 	 0.000134 	 1 	 0 	 
4.9996 	 -0.271154 	 5E-6 	 0.00589 	 0.00033 	 2 	 0 	 
4.9996 	 -0.271154 	 5E-6 	 0.00589 	 0.000328 	 3 	 0 	 
4.9996 	 -0.271154 	 5E-6 	 0.00589 	 0.00046 	 4 	 0 	 
4.9996 	 -0.271154 	 5E-6 	 0.00589 	 0.000201 	 5 	 0 	 
4.9996 	 -0.271154 	 1E-5 	 0.01181 	 4.974121E-7 	 0 	 0 	 
4.9996 	 -0.271154 	 1E-5 	 0.01181 	 0.000142 	 1 	 0 	 
4.9996 	 -0.271154 	 1E-5 	 0.01181 	 0.000664 	 2 	 0 	 
4.9996 	 -0.271154 	 1E-5 	 0.01181 	 0.00066 	 3 	 0 	 
4.9996 	 -0.271154 	 1E-5 	 0.01181 	 0.000795 	 4 	 0 	 
4.9996 	 -0.271154 	 1E-5 	 0.01181 	 0.000533 	 5 	 0 	 

 New Temperature 	 
25.0018 	 -0.185526 	 -1E-5 	 -0.01131 	 -9.583737E-6 	 0 	 0 	 
25.0018 	 -0.185526 	 -1E-5 	 -0.01131 	 0.0001 	 1 	 0 	 
25.0018 	 -0.185526 	 -1E-5 	 -0.01131 	 -0.00065 	 2 	 0 	 
25.0018 	 -0.185526 	 -1E-5 	 -0.01131 	 -0.000645 	 3 	 0 	 
25.0018 	 -0.185526 	 -1E-5 	 -0.01131 	 -0.000531 	 4 	 0 	 
25.0018 	 -0.185526 	 -1E-5 	 -0.01131 	 -0.000761 	 5 	 0 	 
25.0018 	 -0.185526 	 -5E-6 	 -0.00566 	 -6.822491E-6 	 0 	 0 	 
25.0018 	 -0.185526 	 -5E-6 	 -0.00566 	 0.000107 	 1 	 0 	 
25.0018 	 -0.185526 	 -5E-6 	 -0.00566 	 -0.000327 	 2 	 0 	 
25.0018 	 -0.185526 	 -5E-6 	 -0.00566 	 -0.000324 	 3 	 0 	 
25.0018 	 -0.185526 	 -5E-6 	 -0.00566 	 -0.000208 	 4 	 0 	 
25.0018 	 -0.185526 	 -5E-6 	 -0.00566 	 -0.000441 	 5 	 0 	 
25.0018 	 -0.185526 	 0 	 -2E-5 	 -4.460848E-6 	 0 	 0 	 
25.0018 	 -0.185526 	 0 	 -2E-5 	 0.000115 	 1 	 0 	 
25.0018 	 -0.185526 	 0 	 -2E-5 	 -4.21104E-6 	 2 	 0 	 
25.0018 	 -0.185526 	 0 	 -2E-5 	 -3.426665E-6 	 3 	 0 	 
25.0018 	 -0.185526 	 0 	 -2E-5 	 0.000115 	 4 	 0 	 
25.0018 	 -0.185526 	 0 	 -2E-5 	 -0.000121 	 5 	 0 	 
25.0018 	 -0.185526 	 5E-6 	 0.00564 	 -2.041343E-6 	 0 	 0 	 
25.0018 	 -0.185526 	 5E-6 	 0.00564 	 0.000123 	 1 	 0 	 
25.0018 	 -0.185526 	 5E-6 	 0.00564 	 0.000319 	 2 	 0 	 
25.0018 	 -0.185526 	 5E-6 	 0.00564 	 0.000318 	 3 	 0 	 
25.0018 	 -0.185526 	 5E-6 	 0.00564 	 0.000439 	 4 	 0 	 
25.0018 	 -0.185526 	 5E-6 	 0.00564 	 0.0002 	 5 	 0 	 
25.0018 	 -0.185526 	 1E-5 	 0.01131 	 4.611379E-7 	 0 	 0 	 
25.0018 	 -0.185526 	 1E-5 	 0.01131 	 0.000131 	 1 	 0 	 
25.0018 	 -0.185526 	 1E-5 	 0.01131 	 0.000641 	 2 	 0 	 
25.0018 	 -0.185526 	 1E-5 	 0.01131 	 0.000638 	 3 	 0 	 
25.0018 	 -0.185526 	 1E-5 	 0.01131 	 0.000762 	 4 	 0 	 
25.0018 	 -0.185526 	 1E-5 	 0.01131 	 0.00052 	 5 	 0 	 
25.0001 	 19999.535156 	 -1E-5 	 -0.01129 	 1.339664E-5 	 0 	 0 	 
25.0001 	 19999.535156 	 -1E-5 	 -0.01129 	 0.000123 	 1 	 0 	 
25.0001 	 19999.535156 	 -1E-5 	 -0.01129 	 -0.000648 	 2 	 0 	 
25.0001 	 19999.535156 	 -1E-5 	 -0.01129 	 -0.000643 	 3 	 0 	 
25.0001 	 19999.535156 	 -1E-5 	 -0.01129 	 -0.000528 	 4 	 0 	 
25.0001 	 19999.535156 	 -1E-5 	 -0.01129 	 -0.000761 	 5 	 0 	 
25.0001 	 19999.535156 	 -5E-6 	 -0.00565 	 4.567908E-6 	 0 	 0 	 
25.0001 	 19999.535156 	 -5E-6 	 -0.00565 	 0.000119 	 1 	 0 	 
25.0001 	 19999.535156 	 -5E-6 	 -0.00565 	 -0.000326 	 2 	 0 	 
25.0001 	 19999.535156 	 -5E-6 	 -0.00565 	 -0.000324 	 3 	 0 	 
25.0001 	 19999.535156 	 -5E-6 	 -0.00565 	 -0.000206 	 4 	 0 	 
25.0001 	 19999.535156 	 -5E-6 	 -0.00565 	 -0.000441 	 5 	 0 	 
25.0001 	 19999.535156 	 0 	 -2E-5 	 -4.476562E-6 	 0 	 0 	 
25.0001 	 19999.535156 	 0 	 -2E-5 	 0.000116 	 1 	 0 	 
25.0001 	 19999.535156 	 0 	 -2E-5 	 -4.176529E-6 	 2 	 0 	 
25.0001 	 19999.535156 	 0 	 -2E-5 	 -3.621254E-6 	 3 	 0 	 
25.0001 	 19999.535156 	 0 	 -2E-5 	 0.000116 	 4 	 0 	 
25.0001 	 19999.535156 	 0 	 -2E-5 	 -0.000122 	 5 	 0 	 
25.0001 	 19999.535156 	 5E-6 	 0.00562 	 -1.325948E-5 	 0 	 0 	 
25.0001 	 19999.535156 	 5E-6 	 0.00562 	 0.000112 	 1 	 0 	 
25.0001 	 19999.535156 	 5E-6 	 0.00562 	 0.000318 	 2 	 0 	 
25.0001 	 19999.535156 	 5E-6 	 0.00562 	 0.000316 	 3 	 0 	 
25.0001 	 19999.535156 	 5E-6 	 0.00562 	 0.000438 	 4 	 0 	 
25.0001 	 19999.535156 	 5E-6 	 0.00562 	 0.000198 	 5 	 0 	 
25.0001 	 19999.535156 	 1E-5 	 0.01127 	 -2.231085E-5 	 0 	 0 	 
25.0001 	 19999.535156 	 1E-5 	 0.01127 	 0.000109 	 1 	 0 	 
25.0001 	 19999.535156 	 1E-5 	 0.01127 	 0.00064 	 2 	 0 	 
25.0001 	 19999.535156 	 1E-5 	 0.01127 	 0.000636 	 3 	 0 	 
25.0001 	 19999.535156 	 1E-5 	 0.01127 	 0.00076 	 4 	 0 	 
25.0001 	 19999.535156 	 1E-5 	 0.01127 	 0.000518 	 5 	 0 	 
25 	 39999.640625 	 -1E-5 	 -0.01126 	 1.473159E-5 	 0 	 0 	 
25 	 39999.640625 	 -1E-5 	 -0.01126 	 0.000125 	 1 	 0 	 
25 	 39999.640625 	 -1E-5 	 -0.01126 	 -0.000647 	 2 	 0 	 
25 	 39999.640625 	 -1E-5 	 -0.01126 	 -0.000641 	 3 	 0 	 
25 	 39999.640625 	 -1E-5 	 -0.01126 	 -0.000526 	 4 	 0 	 
25 	 39999.640625 	 -1E-5 	 -0.01126 	 -0.00076 	 5 	 0 	 
25 	 39999.640625 	 -5E-6 	 -0.00563 	 5.295742E-6 	 0 	 0 	 
25 	 39999.640625 	 -5E-6 	 -0.00563 	 0.00012 	 1 	 0 	 
25 	 39999.640625 	 -5E-6 	 -0.00563 	 -0.000325 	 2 	 0 	 
25 	 39999.640625 	 -5E-6 	 -0.00563 	 -0.000322 	 3 	 0 	 
25 	 39999.640625 	 -5E-6 	 -0.00563 	 -0.000205 	 4 	 0 	 
25 	 39999.640625 	 -5E-6 	 -0.00563 	 -0.000441 	 5 	 0 	 
25 	 39999.640625 	 0 	 -2E-5 	 -4.173591E-6 	 0 	 0 	 
25 	 39999.640625 	 0 	 -2E-5 	 0.000116 	 1 	 0 	 
25 	 39999.640625 	 0 	 -2E-5 	 -4.116904E-6 	 2 	 0 	 
25 	 39999.640625 	 0 	 -2E-5 	 -3.538719E-6 	 3 	 0 	 
25 	 39999.640625 	 0 	 -2E-5 	 0.000117 	 4 	 0 	 
25 	 39999.640625 	 0 	 -2E-5 	 -0.000122 	 5 	 0 	 
25 	 39999.640625 	 5E-6 	 0.00561 	 -1.362266E-5 	 0 	 0 	 
25 	 39999.640625 	 5E-6 	 0.00561 	 0.000112 	 1 	 0 	 
25 	 39999.640625 	 5E-6 	 0.00561 	 0.000317 	 2 	 0 	 
25 	 39999.640625 	 5E-6 	 0.00561 	 0.000316 	 3 	 0 	 
25 	 39999.640625 	 5E-6 	 0.00561 	 0.000438 	 4 	 0 	 
25 	 39999.640625 	 5E-6 	 0.00561 	 0.000197 	 5 	 0 	 
25 	 39999.640625 	 1E-5 	 0.01126 	 -2.30146E-5 	 0 	 0 	 
25 	 39999.640625 	 1E-5 	 0.01126 	 0.000108 	 1 	 0 	 
25 	 39999.640625 	 1E-5 	 0.01126 	 0.000639 	 2 	 0 	 
25 	 39999.640625 	 1E-5 	 0.01126 	 0.000635 	 3 	 0 	 
25 	 39999.640625 	 1E-5 	 0.01126 	 0.000759 	 4 	 0 	 
25 	 39999.640625 	 1E-5 	 0.01126 	 0.000516 	 5 	 0 	 
25 	 59999.492187 	 -1E-5 	 -0.01124 	 1.526381E-5 	 0 	 0 	 
25 	 59999.492187 	 -1E-5 	 -0.01124 	 0.000126 	 1 	 0 	 
25 	 59999.492187 	 -1E-5 	 -0.01124 	 -0.000645 	 2 	 0 	 
25 	 59999.492187 	 -1E-5 	 -0.01124 	 -0.00064 	 3 	 0 	 
25 	 59999.492187 	 -1E-5 	 -0.01124 	 -0.000524 	 4 	 0 	 
25 	 59999.492187 	 -1E-5 	 -0.01124 	 -0.000759 	 5 	 0 	 
25 	 59999.492187 	 -5E-6 	 -0.00563 	 5.560383E-6 	 0 	 0 	 
25 	 59999.492187 	 -5E-6 	 -0.00563 	 0.000121 	 1 	 0 	 
25 	 59999.492187 	 -5E-6 	 -0.00563 	 -0.000324 	 2 	 0 	 
25 	 59999.492187 	 -5E-6 	 -0.00563 	 -0.000322 	 3 	 0 	 
25 	 59999.492187 	 -5E-6 	 -0.00563 	 -0.000204 	 4 	 0 	 
25 	 59999.492187 	 -5E-6 	 -0.00563 	 -0.000441 	 5 	 0 	 
25 	 59999.492187 	 0 	 -2E-5 	 -3.976653E-6 	 0 	 0 	 
25 	 59999.492187 	 0 	 -2E-5 	 0.000117 	 1 	 0 	 
25 	 59999.492187 	 0 	 -2E-5 	 -3.992661E-6 	 2 	 0 	 
25 	 59999.492187 	 0 	 -2E-5 	 -3.428722E-6 	 3 	 0 	 
25 	 59999.492187 	 0 	 -2E-5 	 0.000117 	 4 	 0 	 
25 	 59999.492187 	 0 	 -2E-5 	 -0.000123 	 5 	 0 	 
25 	 59999.492187 	 5E-6 	 0.0056 	 -1.366657E-5 	 0 	 0 	 
25 	 59999.492187 	 5E-6 	 0.0056 	 0.000112 	 1 	 0 	 
25 	 59999.492187 	 5E-6 	 0.0056 	 0.000317 	 2 	 0 	 
25 	 59999.492187 	 5E-6 	 0.0056 	 0.000315 	 3 	 0 	 
25 	 59999.492187 	 5E-6 	 0.0056 	 0.000437 	 4 	 0 	 
25 	 59999.492187 	 5E-6 	 0.0056 	 0.000196 	 5 	 0 	 
25 	 59999.492187 	 1E-5 	 0.01123 	 -2.35825E-5 	 0 	 0 	 
25 	 59999.492187 	 1E-5 	 0.01123 	 0.000108 	 1 	 0 	 
25 	 59999.492187 	 1E-5 	 0.01123 	 0.000637 	 2 	 0 	 
25 	 59999.492187 	 1E-5 	 0.01123 	 0.000633 	 3 	 0 	 
25 	 59999.492187 	 1E-5 	 0.01123 	 0.000758 	 4 	 0 	 
25 	 59999.492187 	 1E-5 	 0.01123 	 0.000514 	 5 	 0 	 
24.9949 	 79999.8125 	 -1E-5 	 -0.01121 	 1.509595E-5 	 0 	 0 	 
24.9949 	 79999.8125 	 -1E-5 	 -0.01121 	 0.000126 	 1 	 0 	 
24.9949 	 79999.8125 	 -1E-5 	 -0.01121 	 -0.000644 	 2 	 0 	 
24.9949 	 79999.8125 	 -1E-5 	 -0.01121 	 -0.000638 	 3 	 0 	 
24.9949 	 79999.8125 	 -1E-5 	 -0.01121 	 -0.000522 	 4 	 0 	 
24.9949 	 79999.8125 	 -1E-5 	 -0.01121 	 -0.000757 	 5 	 0 	 
24.9949 	 79999.8125 	 -5E-6 	 -0.00561 	 5.531745E-6 	 0 	 0 	 
24.9949 	 79999.8125 	 -5E-6 	 -0.00561 	 0.000121 	 1 	 0 	 
24.9949 	 79999.8125 	 -5E-6 	 -0.00561 	 -0.000324 	 2 	 0 	 
24.9949 	 79999.8125 	 -5E-6 	 -0.00561 	 -0.000321 	 3 	 0 	 
24.9949 	 79999.8125 	 -5E-6 	 -0.00561 	 -0.000203 	 4 	 0 	 
24.9949 	 79999.8125 	 -5E-6 	 -0.00561 	 -0.00044 	 5 	 0 	 
24.9949 	 79999.8125 	 0 	 -2E-5 	 -4.155821E-6 	 0 	 0 	 
24.9949 	 79999.8125 	 0 	 -2E-5 	 0.000117 	 1 	 0 	 
24.9949 	 79999.8125 	 0 	 -2E-5 	 -4.020123E-6 	 2 	 0 	 
24.9949 	 79999.8125 	 0 	 -2E-5 	 -3.622282E-6 	 3 	 0 	 
24.9949 	 79999.8125 	 0 	 -2E-5 	 0.000117 	 4 	 0 	 
24.9949 	 79999.8125 	 0 	 -2E-5 	 -0.000123 	 5 	 0 	 
24.9949 	 79999.8125 	 5E-6 	 0.00559 	 -1.398026E-5 	 0 	 0 	 
24.9949 	 79999.8125 	 5E-6 	 0.00559 	 0.000112 	 1 	 0 	 
24.9949 	 79999.8125 	 5E-6 	 0.00559 	 0.000316 	 2 	 0 	 
24.9949 	 79999.8125 	 5E-6 	 0.00559 	 0.000314 	 3 	 0 	 
24.9949 	 79999.8125 	 5E-6 	 0.00559 	 0.000437 	 4 	 0 	 
24.9949 	 79999.8125 	 5E-6 	 0.00559 	 0.000194 	 5 	 0 	 
24.9949 	 79999.8125 	 1E-5 	 0.0112 	 -2.363258E-5 	 0 	 0 	 
24.9949 	 79999.8125 	 1E-5 	 0.0112 	 0.000108 	 1 	 0 	 
24.9949 	 79999.8125 	 1E-5 	 0.0112 	 0.000635 	 2 	 0 	 
24.9949 	 79999.8125 	 1E-5 	 0.0112 	 0.000631 	 3 	 0 	 
24.9949 	 79999.8125 	 1E-5 	 0.0112 	 0.000757 	 4 	 0 	 
24.9949 	 79999.8125 	 1E-5 	 0.0112 	 0.000512 	 5 	 0 	 
25.0032 	 -79999.554687 	 -1E-5 	 -0.0112 	 -1.274385E-5 	 0 	 0 	 
25.0032 	 -79999.554687 	 -1E-5 	 -0.0112 	 9.803556E-5 	 1 	 0 	 
25.0032 	 -79999.554687 	 -1E-5 	 -0.0112 	 -0.000643 	 2 	 0 	 
25.0032 	 -79999.554687 	 -1E-5 	 -0.0112 	 -0.000638 	 3 	 0 	 
25.0032 	 -79999.554687 	 -1E-5 	 -0.0112 	 -0.000522 	 4 	 0 	 
25.0032 	 -79999.554687 	 -1E-5 	 -0.0112 	 -0.000758 	 5 	 0 	 
25.0032 	 -79999.554687 	 -5E-6 	 -0.0056 	 -8.305034E-6 	 0 	 0 	 
25.0032 	 -79999.554687 	 -5E-6 	 -0.0056 	 0.000108 	 1 	 0 	 
25.0032 	 -79999.554687 	 -5E-6 	 -0.0056 	 -0.000324 	 2 	 0 	 
25.0032 	 -79999.554687 	 -5E-6 	 -0.0056 	 -0.000321 	 3 	 0 	 
25.0032 	 -79999.554687 	 -5E-6 	 -0.0056 	 -0.000202 	 4 	 0 	 
25.0032 	 -79999.554687 	 -5E-6 	 -0.0056 	 -0.000441 	 5 	 0 	 
25.0032 	 -79999.554687 	 0 	 -2E-5 	 -3.871208E-6 	 0 	 0 	 
25.0032 	 -79999.554687 	 0 	 -2E-5 	 0.000118 	 1 	 0 	 
25.0032 	 -79999.554687 	 0 	 -2E-5 	 -3.941554E-6 	 2 	 0 	 
25.0032 	 -79999.554687 	 0 	 -2E-5 	 -3.280247E-6 	 3 	 0 	 
25.0032 	 -79999.554687 	 0 	 -2E-5 	 0.000118 	 4 	 0 	 
25.0032 	 -79999.554687 	 0 	 -2E-5 	 -0.000123 	 5 	 0 	 
25.0032 	 -79999.554687 	 5E-6 	 0.00559 	 7.789411E-7 	 0 	 0 	 
25.0032 	 -79999.554687 	 5E-6 	 0.00559 	 0.000128 	 1 	 0 	 
25.0032 	 -79999.554687 	 5E-6 	 0.00559 	 0.000316 	 2 	 0 	 
25.0032 	 -79999.554687 	 5E-6 	 0.00559 	 0.000314 	 3 	 0 	 
25.0032 	 -79999.554687 	 5E-6 	 0.00559 	 0.000438 	 4 	 0 	 
25.0032 	 -79999.554687 	 5E-6 	 0.00559 	 0.000194 	 5 	 0 	 
25.0032 	 -79999.554687 	 1E-5 	 0.01121 	 5.211592E-6 	 0 	 0 	 
25.0032 	 -79999.554687 	 1E-5 	 0.01121 	 0.000138 	 1 	 0 	 
25.0032 	 -79999.554687 	 1E-5 	 0.01121 	 0.000635 	 2 	 0 	 
25.0032 	 -79999.554687 	 1E-5 	 0.01121 	 0.000632 	 3 	 0 	 
25.0032 	 -79999.554687 	 1E-5 	 0.01121 	 0.000758 	 4 	 0 	 
25.0032 	 -79999.554687 	 1E-5 	 0.01121 	 0.000511 	 5 	 0 	 
25.0029 	 -60000.304687 	 -1E-5 	 -0.01123 	 -1.327049E-5 	 0 	 0 	 
25.0029 	 -60000.304687 	 -1E-5 	 -0.01123 	 9.851696E-5 	 1 	 0 	 
25.0029 	 -60000.304687 	 -1E-5 	 -0.01123 	 -0.000645 	 2 	 0 	 
25.0029 	 -60000.304687 	 -1E-5 	 -0.01123 	 -0.00064 	 3 	 0 	 
25.0029 	 -60000.304687 	 -1E-5 	 -0.01123 	 -0.000524 	 4 	 0 	 
25.0029 	 -60000.304687 	 -1E-5 	 -0.01123 	 -0.00076 	 5 	 0 	 
25.0029 	 -60000.304687 	 -5E-6 	 -0.00561 	 -8.531197E-6 	 0 	 0 	 
25.0029 	 -60000.304687 	 -5E-6 	 -0.00561 	 0.000108 	 1 	 0 	 
25.0029 	 -60000.304687 	 -5E-6 	 -0.00561 	 -0.000324 	 2 	 0 	 
25.0029 	 -60000.304687 	 -5E-6 	 -0.00561 	 -0.000321 	 3 	 0 	 
25.0029 	 -60000.304687 	 -5E-6 	 -0.00561 	 -0.000203 	 4 	 0 	 
25.0029 	 -60000.304687 	 -5E-6 	 -0.00561 	 -0.000442 	 5 	 0 	 
25.0029 	 -60000.304687 	 0 	 -2E-5 	 -4.11896E-6 	 0 	 0 	 
25.0029 	 -60000.304687 	 0 	 -2E-5 	 0.000118 	 1 	 0 	 
25.0029 	 -60000.304687 	 0 	 -2E-5 	 -4.161255E-6 	 2 	 0 	 
25.0029 	 -60000.304687 	 0 	 -2E-5 	 -3.166578E-6 	 3 	 0 	 
25.0029 	 -60000.304687 	 0 	 -2E-5 	 0.000118 	 4 	 0 	 
25.0029 	 -60000.304687 	 0 	 -2E-5 	 -0.000124 	 5 	 0 	 
25.0029 	 -60000.304687 	 5E-6 	 0.00561 	 6.990497E-7 	 0 	 0 	 
25.0029 	 -60000.304687 	 5E-6 	 0.00561 	 0.000128 	 1 	 0 	 
25.0029 	 -60000.304687 	 5E-6 	 0.00561 	 0.000316 	 2 	 0 	 
25.0029 	 -60000.304687 	 5E-6 	 0.00561 	 0.000315 	 3 	 0 	 
25.0029 	 -60000.304687 	 5E-6 	 0.00561 	 0.000439 	 4 	 0 	 
25.0029 	 -60000.304687 	 5E-6 	 0.00561 	 0.000194 	 5 	 0 	 
25.0029 	 -60000.304687 	 1E-5 	 0.01123 	 4.973827E-6 	 0 	 0 	 
25.0029 	 -60000.304687 	 1E-5 	 0.01123 	 0.000138 	 1 	 0 	 
25.0029 	 -60000.304687 	 1E-5 	 0.01123 	 0.000637 	 2 	 0 	 
25.0029 	 -60000.304687 	 1E-5 	 0.01123 	 0.000633 	 3 	 0 	 
25.0029 	 -60000.304687 	 1E-5 	 0.01123 	 0.000759 	 4 	 0 	 
25.0029 	 -60000.304687 	 1E-5 	 0.01123 	 0.000512 	 5 	 0 	 
25.0032 	 -40000.527344 	 -1E-5 	 -0.01126 	 -1.26412E-5 	 0 	 0 	 
25.0032 	 -40000.527344 	 -1E-5 	 -0.01126 	 9.875223E-5 	 1 	 0 	 
25.0032 	 -40000.527344 	 -1E-5 	 -0.01126 	 -0.000647 	 2 	 0 	 
25.0032 	 -40000.527344 	 -1E-5 	 -0.01126 	 -0.000641 	 3 	 0 	 
25.0032 	 -40000.527344 	 -1E-5 	 -0.01126 	 -0.000525 	 4 	 0 	 
25.0032 	 -40000.527344 	 -1E-5 	 -0.01126 	 -0.000761 	 5 	 0 	 
25.0032 	 -40000.527344 	 -5E-6 	 -0.00563 	 -8.152741E-6 	 0 	 0 	 
25.0032 	 -40000.527344 	 -5E-6 	 -0.00563 	 0.000108 	 1 	 0 	 
25.0032 	 -40000.527344 	 -5E-6 	 -0.00563 	 -0.000325 	 2 	 0 	 
25.0032 	 -40000.527344 	 -5E-6 	 -0.00563 	 -0.000322 	 3 	 0 	 
25.0032 	 -40000.527344 	 -5E-6 	 -0.00563 	 -0.000204 	 4 	 0 	 
25.0032 	 -40000.527344 	 -5E-6 	 -0.00563 	 -0.000442 	 5 	 0 	 
25.0032 	 -40000.527344 	 0 	 -2E-5 	 -3.819073E-6 	 0 	 0 	 
25.0032 	 -40000.527344 	 0 	 -2E-5 	 0.000118 	 1 	 0 	 
25.0032 	 -40000.527344 	 0 	 -2E-5 	 -4.018802E-6 	 2 	 0 	 
25.0032 	 -40000.527344 	 0 	 -2E-5 	 -2.97008E-6 	 3 	 0 	 
25.0032 	 -40000.527344 	 0 	 -2E-5 	 0.000118 	 4 	 0 	 
25.0032 	 -40000.527344 	 0 	 -2E-5 	 -0.000123 	 5 	 0 	 
25.0032 	 -40000.527344 	 5E-6 	 0.00562 	 6.11228E-7 	 0 	 0 	 
25.0032 	 -40000.527344 	 5E-6 	 0.00562 	 0.000128 	 1 	 0 	 
25.0032 	 -40000.527344 	 5E-6 	 0.00562 	 0.000317 	 2 	 0 	 
25.0032 	 -40000.527344 	 5E-6 	 0.00562 	 0.000316 	 3 	 0 	 
25.0032 	 -40000.527344 	 5E-6 	 0.00562 	 0.000439 	 4 	 0 	 
25.0032 	 -40000.527344 	 5E-6 	 0.00562 	 0.000195 	 5 	 0 	 
25.0032 	 -40000.527344 	 1E-5 	 0.01126 	 4.935497E-6 	 0 	 0 	 
25.0032 	 -40000.527344 	 1E-5 	 0.01126 	 0.000137 	 1 	 0 	 
25.0032 	 -40000.527344 	 1E-5 	 0.01126 	 0.000638 	 2 	 0 	 
25.0032 	 -40000.527344 	 1E-5 	 0.01126 	 0.000635 	 3 	 0 	 
25.0032 	 -40000.527344 	 1E-5 	 0.01126 	 0.000761 	 4 	 0 	 
25.0032 	 -40000.527344 	 1E-5 	 0.01126 	 0.000514 	 5 	 0 	 
24.9951 	 -20000.220703 	 -1E-5 	 -0.01129 	 -1.176577E-5 	 0 	 0 	 
24.9951 	 -20000.220703 	 -1E-5 	 -0.01129 	 9.980125E-5 	 1 	 0 	 
24.9951 	 -20000.220703 	 -1E-5 	 -0.01129 	 -0.000648 	 2 	 0 	 
24.9951 	 -20000.220703 	 -1E-5 	 -0.01129 	 -0.000643 	 3 	 0 	 
24.9951 	 -20000.220703 	 -1E-5 	 -0.01129 	 -0.000527 	 4 	 0 	 
24.9951 	 -20000.220703 	 -1E-5 	 -0.01129 	 -0.000763 	 5 	 0 	 
24.9951 	 -20000.220703 	 -5E-6 	 -0.00564 	 -7.771642E-6 	 0 	 0 	 
24.9951 	 -20000.220703 	 -5E-6 	 -0.00564 	 0.000109 	 1 	 0 	 
24.9951 	 -20000.220703 	 -5E-6 	 -0.00564 	 -0.000326 	 2 	 0 	 
24.9951 	 -20000.220703 	 -5E-6 	 -0.00564 	 -0.000323 	 3 	 0 	 
24.9951 	 -20000.220703 	 -5E-6 	 -0.00564 	 -0.000204 	 4 	 0 	 
24.9951 	 -20000.220703 	 -5E-6 	 -0.00564 	 -0.000443 	 5 	 0 	 
24.9951 	 -20000.220703 	 0 	 -2E-5 	 -3.996626E-6 	 0 	 0 	 
24.9951 	 -20000.220703 	 0 	 -2E-5 	 0.000118 	 1 	 0 	 
24.9951 	 -20000.220703 	 0 	 -2E-5 	 -3.927749E-6 	 2 	 0 	 
24.9951 	 -20000.220703 	 0 	 -2E-5 	 -3.271582E-6 	 3 	 0 	 
24.9951 	 -20000.220703 	 0 	 -2E-5 	 0.000118 	 4 	 0 	 
24.9951 	 -20000.220703 	 0 	 -2E-5 	 -0.000124 	 5 	 0 	 
24.9951 	 -20000.220703 	 5E-6 	 0.00563 	 -1.086758E-8 	 0 	 0 	 
24.9951 	 -20000.220703 	 5E-6 	 0.00563 	 0.000127 	 1 	 0 	 
24.9951 	 -20000.220703 	 5E-6 	 0.00563 	 0.000318 	 2 	 0 	 
24.9951 	 -20000.220703 	 5E-6 	 0.00563 	 0.000317 	 3 	 0 	 
24.9951 	 -20000.220703 	 5E-6 	 0.00563 	 0.00044 	 4 	 0 	 
24.9951 	 -20000.220703 	 5E-6 	 0.00563 	 0.000196 	 5 	 0 	 
24.9951 	 -20000.220703 	 1E-5 	 0.01128 	 3.732133E-6 	 0 	 0 	 
24.9951 	 -20000.220703 	 1E-5 	 0.01128 	 0.000136 	 1 	 0 	 
24.9951 	 -20000.220703 	 1E-5 	 0.01128 	 0.00064 	 2 	 0 	 
24.9951 	 -20000.220703 	 1E-5 	 0.01128 	 0.000637 	 3 	 0 	 
24.9951 	 -20000.220703 	 1E-5 	 0.01128 	 0.000762 	 4 	 0 	 
24.9951 	 -20000.220703 	 1E-5 	 0.01128 	 0.000516 	 5 	 0 	 
24.9951 	 -0.313967 	 -1E-5 	 -0.01132 	 -9.152558E-6 	 0 	 0 	 
24.9951 	 -0.313967 	 -1E-5 	 -0.01132 	 0.000103 	 1 	 0 	 
24.9951 	 -0.313967 	 -1E-5 	 -0.01132 	 -0.00065 	 2 	 0 	 
24.9951 	 -0.313967 	 -1E-5 	 -0.01132 	 -0.000644 	 3 	 0 	 
24.9951 	 -0.313967 	 -1E-5 	 -0.01132 	 -0.000528 	 4 	 0 	 
24.9951 	 -0.313967 	 -1E-5 	 -0.01132 	 -0.000764 	 5 	 0 	 
24.9951 	 -0.313967 	 -5E-6 	 -0.00566 	 -6.726298E-6 	 0 	 0 	 
24.9951 	 -0.313967 	 -5E-6 	 -0.00566 	 0.00011 	 1 	 0 	 
24.9951 	 -0.313967 	 -5E-6 	 -0.00566 	 -0.000327 	 2 	 0 	 
24.9951 	 -0.313967 	 -5E-6 	 -0.00566 	 -0.000324 	 3 	 0 	 
24.9951 	 -0.313967 	 -5E-6 	 -0.00566 	 -0.000205 	 4 	 0 	 
24.9951 	 -0.313967 	 -5E-6 	 -0.00566 	 -0.000444 	 5 	 0 	 
24.9951 	 -0.313967 	 0 	 -2E-5 	 -4.016452E-6 	 0 	 0 	 
24.9951 	 -0.313967 	 0 	 -2E-5 	 0.000118 	 1 	 0 	 
24.9951 	 -0.313967 	 0 	 -2E-5 	 -4.179759E-6 	 2 	 0 	 
24.9951 	 -0.313967 	 0 	 -2E-5 	 -3.148367E-6 	 3 	 0 	 
24.9951 	 -0.313967 	 0 	 -2E-5 	 0.000118 	 4 	 0 	 
24.9951 	 -0.313967 	 0 	 -2E-5 	 -0.000123 	 5 	 0 	 
24.9951 	 -0.313967 	 5E-6 	 0.00565 	 -1.358888E-6 	 0 	 0 	 
24.9951 	 -0.313967 	 5E-6 	 0.00565 	 0.000126 	 1 	 0 	 
24.9951 	 -0.313967 	 5E-6 	 0.00565 	 0.000319 	 2 	 0 	 
24.9951 	 -0.313967 	 5E-6 	 0.00565 	 0.000318 	 3 	 0 	 
24.9951 	 -0.313967 	 5E-6 	 0.00565 	 0.000441 	 4 	 0 	 
24.9951 	 -0.313967 	 5E-6 	 0.00565 	 0.000197 	 5 	 0 	 
24.9951 	 -0.313967 	 1E-5 	 0.01132 	 1.123179E-6 	 0 	 0 	 
24.9951 	 -0.313967 	 1E-5 	 0.01132 	 0.000133 	 1 	 0 	 
24.9951 	 -0.313967 	 1E-5 	 0.01132 	 0.000641 	 2 	 0 	 
24.9951 	 -0.313967 	 1E-5 	 0.01132 	 0.000638 	 3 	 0 	 
24.9951 	 -0.313967 	 1E-5 	 0.01132 	 0.000764 	 4 	 0 	 
24.9951 	 -0.313967 	 1E-5 	 0.01132 	 0.000518 	 5 	 0 	 

 New Temperature 	 
44.9993 	 -0.214069 	 -1E-5 	 -0.01125 	 -7.881639E-6 	 0 	 0 	 
44.9993 	 -0.214069 	 -1E-5 	 -0.01125 	 9.073313E-5 	 1 	 0 	 
44.9993 	 -0.214069 	 -1E-5 	 -0.01125 	 -0.000649 	 2 	 0 	 
44.9993 	 -0.214069 	 -1E-5 	 -0.01125 	 -0.000645 	 3 	 0 	 
44.9993 	 -0.214069 	 -1E-5 	 -0.01125 	 -0.000542 	 4 	 0 	 
44.9993 	 -0.214069 	 -1E-5 	 -0.01125 	 -0.00075 	 5 	 0 	 
44.9993 	 -0.214069 	 -5E-6 	 -0.00564 	 -5.758055E-6 	 0 	 0 	 
44.9993 	 -0.214069 	 -5E-6 	 -0.00564 	 9.659223E-5 	 1 	 0 	 
44.9993 	 -0.214069 	 -5E-6 	 -0.00564 	 -0.000326 	 2 	 0 	 
44.9993 	 -0.214069 	 -5E-6 	 -0.00564 	 -0.000324 	 3 	 0 	 
44.9993 	 -0.214069 	 -5E-6 	 -0.00564 	 -0.000219 	 4 	 0 	 
44.9993 	 -0.214069 	 -5E-6 	 -0.00564 	 -0.00043 	 5 	 0 	 
44.9993 	 -0.214069 	 0 	 -3E-5 	 -3.914532E-6 	 0 	 0 	 
44.9993 	 -0.214069 	 0 	 -3E-5 	 0.000103 	 1 	 0 	 
44.9993 	 -0.214069 	 0 	 -3E-5 	 -3.969163E-6 	 2 	 0 	 
44.9993 	 -0.214069 	 0 	 -3E-5 	 -3.445023E-6 	 3 	 0 	 
44.9993 	 -0.214069 	 0 	 -3E-5 	 0.000104 	 4 	 0 	 
44.9993 	 -0.214069 	 0 	 -3E-5 	 -0.000109 	 5 	 0 	 
44.9993 	 -0.214069 	 5E-6 	 0.00559 	 -1.997726E-6 	 0 	 0 	 
44.9993 	 -0.214069 	 5E-6 	 0.00559 	 0.00011 	 1 	 0 	 
44.9993 	 -0.214069 	 5E-6 	 0.00559 	 0.000319 	 2 	 0 	 
44.9993 	 -0.214069 	 5E-6 	 0.00559 	 0.000318 	 3 	 0 	 
44.9993 	 -0.214069 	 5E-6 	 0.00559 	 0.000426 	 4 	 0 	 
44.9993 	 -0.214069 	 5E-6 	 0.00559 	 0.000211 	 5 	 0 	 
44.9993 	 -0.214069 	 1E-5 	 0.01123 	 -1.145502E-7 	 0 	 0 	 
44.9993 	 -0.214069 	 1E-5 	 0.01123 	 0.000116 	 1 	 0 	 
44.9993 	 -0.214069 	 1E-5 	 0.01123 	 0.000641 	 2 	 0 	 
44.9993 	 -0.214069 	 1E-5 	 0.01123 	 0.000638 	 3 	 0 	 
44.9993 	 -0.214069 	 1E-5 	 0.01123 	 0.000749 	 4 	 0 	 
44.9993 	 -0.214069 	 1E-5 	 0.01123 	 0.000532 	 5 	 0 	 
44.9993 	 19999.507812 	 -1E-5 	 -0.01124 	 1.167545E-5 	 0 	 0 	 
44.9993 	 19999.507812 	 -1E-5 	 -0.01124 	 0.00011 	 1 	 0 	 
44.9993 	 19999.507812 	 -1E-5 	 -0.01124 	 -0.000648 	 2 	 0 	 
44.9993 	 19999.507812 	 -1E-5 	 -0.01124 	 -0.000643 	 3 	 0 	 
44.9993 	 19999.507812 	 -1E-5 	 -0.01124 	 -0.00054 	 4 	 0 	 
44.9993 	 19999.507812 	 -1E-5 	 -0.01124 	 -0.000749 	 5 	 0 	 
44.9993 	 19999.507812 	 -5E-6 	 -0.00563 	 3.873117E-6 	 0 	 0 	 
44.9993 	 19999.507812 	 -5E-6 	 -0.00563 	 0.000106 	 1 	 0 	 
44.9993 	 19999.507812 	 -5E-6 	 -0.00563 	 -0.000326 	 2 	 0 	 
44.9993 	 19999.507812 	 -5E-6 	 -0.00563 	 -0.000323 	 3 	 0 	 
44.9993 	 19999.507812 	 -5E-6 	 -0.00563 	 -0.000218 	 4 	 0 	 
44.9993 	 19999.507812 	 -5E-6 	 -0.00563 	 -0.000429 	 5 	 0 	 
44.9993 	 19999.507812 	 0 	 -3E-5 	 -4.038334E-6 	 0 	 0 	 
44.9993 	 19999.507812 	 0 	 -3E-5 	 0.000103 	 1 	 0 	 
44.9993 	 19999.507812 	 0 	 -3E-5 	 -3.998976E-6 	 2 	 0 	 
44.9993 	 19999.507812 	 0 	 -3E-5 	 -3.551936E-6 	 3 	 0
